Repository: MarceloMdeO/TCC_DSA

File: df_metal_PCA.csv (part 1 of 3)
Std,Su,Sy,A5,Bhn,E,G,mu,Ro,pH,HV
ANSI ANSI Steel SAE 1015 as-rolled,421,314,39.0,126.0,207000,79000,0.3,7860,0.0,0.0
ANSI ANSI Steel SAE 1015 normalized,424,324,37.0,121.0,207000,79000,0.3,7860,0.0,0.0
ANSI ANSI Steel SAE 1015 annealed,386,284,37.0,111.0,207000,79000,0.3,7860,0.0,0.0
ANSI ANSI Steel SAE 1020 as-rolled,448,331,36.0,143.0,207000,79000,0.3,7860,0.0,0.0
ANSI ANSI Steel SAE 1020 normalized,441,346,35.8,131.0,207000,79000,0.3,7860,550.0,0.0
ANSI ANSI Steel SAE 1020 annealed,395,295,36.5,111.0,207000,79000,0.3,7860,0.0,0.0
ANSI ANSI Steel SAE 1022 as-rolled,503,359,35.0,149.0,207000,79000,0.3,7860,0.0,0.0
ANSI ANSI Steel SAE 1022 normalized,483,359,34.0,143.0,207000,79000,0.3,7860,0.0,0.0
ANSI ANSI Steel SAE 1022 annealed,450,317,35.0,137.0,207000,79000,0.3,7860,0.0,0.0
ANSI ANSI Steel SAE 1030 as-rolled,552,345,32.0,179.0,207000,79000,0.3,7860,0.0,0.0
ANSI ANSI Steel SAE 1030 normalized,517,345,32.0,149.0,207000,79000,0.3,7860,0.0,0.0
ANSI ANSI Steel SAE 1030 annealed,464,341,31.0,126.0,207000,79000,0.3,7860,0.0,0.0
ANSI ANSI Steel SAE 1030 tempered at 400 F,848,648,17.0,495.0,207000,79000,0.3,7860,0.0,0.0
ANSI ANSI Steel SAE 1040 as-rolled,621,414,25.0,201.0,207000,79000,0.3,7860,0.0,0.0
ANSI ANSI Steel SAE 1040 normalized,590,374,28.0,170.0,207000,79000,0.3,7860,0.0,0.0
ANSI ANSI Steel SAE 1040 annealed,519,353,30.0,149.0,207000,79000,0.3,7860,310.0,0.0
ANSI ANSI Steel SAE 1040 tempered at 400 F,779,593,19.0,262.0,207000,79000,0.3,7860,0.0,0.0
ANSI ANSI Steel SAE 1050 as-rolled,724,414,20.0,229.0,207000,79000,0.3,7860,0.0,0.0
ANSI ANSI Steel SAE 1050 normalized,748,427,20.0,217.0,207000,79000,0.3,7860,0.0,0.0
ANSI ANSI Steel SAE 1050 annealed,636,365,23.7,187.0,207000,79000,0.3,7860,390.0,0.0
ANSI ANSI Steel SAE 1050 tempered at 600 F,979,724,14.0,321.0,207000,79000,0.3,7860,0.0,0.0
ANSI ANSI Steel SAE 1060 as-rolled,814,483,17.0,241.0,207000,79000,0.3,7860,0.0,0.0
ANSI ANSI Steel SAE 1060 normalized,776,421,18.0,229.0,207000,79000,0.3,7860,0.0,0.0
ANSI ANSI Steel SAE 1060 annealed,626,372,22.5,179.0,207000,79000,0.3,7860,370.0,0.0
ANSI ANSI Steel SAE 1060 tempered at 600 F,1103,779,13.0,321.0,207000,79000,0.3,7860,600.0,0.0
ANSI ANSI Steel SAE 1080 as-rolled,965,586,12.0,293.0,207000,79000,0.3,7860,0.0,0.0
ANSI ANSI Steel SAE 1080 normalized,1010,524,11.0,293.0,207000,79000,0.3,7860,0.0,0.0
ANSI ANSI Steel SAE 1080 annealed,615,376,24.7,174.0,207000,79000,0.3,7860,360.0,0.0
ANSI ANSI Steel SAE 1095 as-rolled,965,572,9.0,293.0,207000,79000,0.3,7860,0.0,0.0
ANSI ANSI Steel SAE 1095 normalized,1014,500,9.5,293.0,207000,79000,0.3,7860,0.0,0.0
ANSI ANSI Steel SAE 1095 annealed,657,379,13.0,192.0,207000,79000,0.3,7860,0.0,0.0
ANSI ANSI Steel SAE 1117 as-rolled,487,305,33.0,143.0,207000,79000,0.3,7860,0.0,0.0
ANSI ANSI Steel SAE 1117 normalized,467,303,33.5,137.0,207000,79000,0.3,7860,0.0,0.0
ANSI ANSI Steel SAE 1117 annealed,429,279,32.8,121.0,207000,79000,0.3,7860,0.0,0.0
ANSI ANSI Steel SAE 1118 as-rolled,521,316,32.0,149.0,207000,79000,0.3,7860,0.0,0.0
ANSI ANSI Steel SAE 1118 normalized,477,319,33.5,143.0,207000,79000,0.3,7860,0.0,0.0
ANSI ANSI Steel SAE 1118 annealed,450,284,34.5,131.0,207000,79000,0.3,7860,0.0,0.0
ANSI ANSI Steel SAE 1137 as-rolled,627,379,28.0,192.0,207000,79000,0.3,7860,0.0,0.0
ANSI ANSI Steel SAE 1137 normalized,669,396,22.5,197.0,207000,79000,0.3,7860,0.0,0.0
ANSI ANSI Steel SAE 1137 annealed,584,345,26.8,174.0,207000,79000,0.3,7860,0.0,0.0
ANSI ANSI Steel SAE 1141 as-rolled,676,359,22.0,192.0,207000,79000,0.3,7860,0.0,0.0
ANSI ANSI Steel SAE 1141 normalized,707,405,22.7,201.0,207000,79000,0.3,7860,0.0,0.0
ANSI ANSI Steel SAE 1141 annealed,598,353,25.5,163.0,207000,79000,0.3,7860,0.0,0.0
ANSI ANSI Steel SAE 1144 as-rolled,703,421,21.0,212.0,207000,79000,0.3,7860,0.0,0.0
ANSI ANSI Steel SAE 1144 normalized,667,400,21.0,197.0,207000,79000,0.3,7860,0.0,0.0
ANSI ANSI Steel SAE 1144 annealed,584,346,24.8,167.0,207000,79000,0.3,7860,0.0,0.0
ANSI ANSI Steel SAE 1144 tempered at 400 F,876,627,17.0,277.0,207000,79000,0.3,7860,0.0,0.0
ANSI ANSI Steel SAE 1340 normalized,836,558,22.0,248.0,207000,79000,0.3,7860,0.0,0.0
ANSI ANSI Steel SAE 1340 annealed,703,436,25.5,207.0,207000,79000,0.3,7860,0.0,0.0
ANSI ANSI Steel SAE 3140 normalized,891,600,19.7,262.0,207000,79000,0.3,7860,0.0,0.0
ANSI ANSI Steel SAE 3140 annealed,689,422,24.5,197.0,207000,79000,0.3,7860,0.0,0.0
ANSI ANSI Steel SAE 4037 tempered at 400 F,1027,758,6.0,310.0,207000,79000,0.3,7860,0.0,0.0
ANSI ANSI Steel SAE 4130 normalized,669,436,25.5,197.0,207000,79000,0.3,7860,0.0,0.0
ANSI ANSI Steel SAE 4130 annealed,560,360,28.2,156.0,207000,79000,0.3,7860,0.0,0.0
ANSI ANSI Steel SAE 4140 normalized,1020,655,17.7,302.0,207000,79000,0.3,7860,0.0,0.0
ANSI ANSI Steel SAE 4140 annealed,655,417,25.7,197.0,207000,79000,0.3,7860,0.0,0.0
ANSI ANSI Steel SAE 4150 normalized,1155,734,11.7,321.0,207000,79000,0.3,7860,0.0,0.0
ANSI ANSI Steel SAE 4150 annealed,729,379,20.2,197.0,207000,79000,0.3,7860,0.0,0.0
ANSI ANSI Steel SAE 4320 normalized,793,464,20.8,235.0,207000,79000,0.3,7860,0.0,0.0
ANSI ANSI Steel SAE 4320 annealed,579,425,29.0,163.0,207000,79000,0.3,7860,0.0,0.0
ANSI ANSI Steel SAE 4340 annealed,745,472,22.0,217.0,207000,79000,0.3,7860,0.0,0.0
ANSI ANSI Steel SAE 4620 normalized,574,366,29.0,174.0,207000,79000,0.3,7860,0.0,0.0
ANSI ANSI Steel SAE 4620 annealed,512,372,31.3,149.0,207000,79000,0.3,7860,0.0,0.0
ANSI ANSI Steel SAE 4820 normalized,755,484,24.0,229.0,207000,79000,0.3,7860,0.0,0.0
ANSI ANSI Steel SAE 4820 annealed,681,464,22.3,197.0,207000,79000,0.3,7860,420.0,0.0
ANSI ANSI Steel SAE 5140 normalized,793,472,22.7,229.0,207000,79000,0.3,7860,470.0,0.0
ANSI ANSI Steel SAE 5140 annealed,572,293,28.6,167.0,207000,79000,0.3,7860,0.0,0.0
ANSI ANSI Steel SAE 5150 normalized,870,529,20.7,255.0,207000,79000,0.3,7860,0.0,0.0
ANSI ANSI Steel SAE 5150 annealed,676,357,22.0,197.0,207000,79000,0.3,7860,0.0,0.0
ANSI ANSI Steel SAE 5160 normalized,957,531,17.5,269.0,207000,79000,0.3,7860,0.0,0.0
ANSI ANSI Steel SAE 5160 annealed,722,276,17.2,197.0,207000,79000,0.3,7860,0.0,0.0
ANSI ANSI Steel SAE 6150 normalized,939,615,21.8,269.0,207000,79000,0.3,7860,0.0,0.0
ANSI ANSI Steel SAE 6150 annealed,667,412,23.0,197.0,207000,79000,0.3,7860,0.0,0.0
ANSI ANSI Steel SAE 8620 normalized,633,357,26.3,183.0,207000,79000,0.3,7860,0.0,0.0
ANSI ANSI Steel SAE 8620 annealed,536,385,31.3,149.0,207000,79000,0.3,7860,0.0,0.0
ANSI ANSI Steel SAE 8630 normalized,650,429,23.5,187.0,207000,79000,0.3,7860,0.0,0.0
ANSI ANSI Steel SAE 8630 annealed,564,372,29.0,156.0,207000,79000,0.3,7860,0.0,0.0
ANSI ANSI Steel SAE 8650 normalized,1024,688,14.0,302.0,207000,79000,0.3,7860,0.0,0.0
ANSI ANSI Steel SAE 8650 annealed,715,386,22.5,212.0,207000,79000,0.3,7860,0.0,0.0
ANSI ANSI Steel SAE 8740 normalized,929,607,16.0,269.0,207000,79000,0.3,7860,0.0,0.0
ANSI ANSI Steel SAE 8740 annealed,695,415,22.2,201.0,207000,79000,0.3,7860,0.0,0.0
ANSI ANSI Steel SAE 9255 normalized,933,579,19.7,269.0,207000,79000,0.3,7860,0.0,0.0
ANSI ANSI Steel SAE 9255 annealed,774,486,21.7,229.0,207000,79000,0.3,7860,0.0,0.0
ANSI ANSI Steel SAE 9310 normalized,907,571,18.8,269.0,207000,79000,0.3,7860,0.0,0.0
ANSI ANSI Steel SAE 9310 annealed,820,440,17.3,241.0,207000,79000,0.3,7860,0.0,0.0
ANSI ANSI Steel SAE 30201 annealed,793,379,55.0,0.0,193000,743000,0.3,8030,0.0,0.0
ANSI ANSI Steel SAE 30201 1/4-hard,862,517,20.0,0.0,193000,743000,0.3,8030,0.0,0.0
ANSI ANSI Steel SAE 30201 1/2-hard,1034,758,10.0,0.0,193000,743000,0.3,8030,0.0,0.0
ANSI ANSI Steel SAE 30202 annealed,724,379,55.0,0.0,193000,743000,0.3,8030,0.0,0.0
ANSI ANSI Steel SAE 30202 1/4-hard,862,517,12.0,0.0,193000,743000,0.3,8030,0.0,0.0
ANSI ANSI Steel SAE 30301 annealed,758,276,60.0,165.0,193000,743000,0.3,8030,0.0,0.0
ANSI ANSI Steel SAE 30301 1/4-hard,862,517,25.0,0.0,193000,743000,0.3,8030,0.0,0.0
ANSI ANSI Steel SAE 30301 1/2-hard,1034,758,15.0,0.0,193000,743000,0.3,8030,0.0,0.0
ANSI ANSI Steel SAE 30302 annealed,621,255,55.0,155.0,193000,743000,0.3,8030,0.0,0.0
ANSI ANSI Steel SAE 30302 1/4-hard,862,517,12.0,0.0,193000,743000,0.3,8030,0.0,0.0
ANSI ANSI Steel SAE 30302B annealed,655,276,50.0,165.0,193000,743000,0.3,8030,0.0,0.0
ANSI ANSI Steel SAE 30303 annealed,621,241,50.0,160.0,193000,743000,0.3,8030,0.0,0.0
ANSI ANSI Steel SAE 30304 annealed,586,241,55.0,150.0,193000,743000,0.3,8030,0.0,0.0
ANSI ANSI Steel SAE 30304L annealed,552,207,55.0,140.0,193000,743000,0.3,8030,0.0,0.0
ANSI ANSI Steel SAE 30305 annealed,586,255,55.0,156.0,193000,743000,0.3,8030,0.0,0.0
ANSI ANSI Steel SAE 30308 annealed,586,241,55.0,150.0,193000,743000,0.3,8030,0.0,0.0
ANSI ANSI Steel SAE 30309 annealed,621,276,45.0,165.0,193000,743000,0.3,8030,0.0,0.0
ANSI ANSI Steel SAE 30310 annealed,655,276,45.0,170.0,193000,743000,0.3,8030,0.0,0.0
ANSI ANSI Steel SAE 30314 annealed,689,345,45.0,170.0,193000,743000,0.3,8030,0.0,0.0
ANSI ANSI Steel SAE 30316 annealed,586,241,55.0,150.0,193000,743000,0.3,8030,0.0,0.0
ANSI ANSI Steel SAE 30316L annealed,538,207,55.0,145.0,193000,743000,0.3,8030,0.0,0.0
ANSI ANSI Steel SAE 30317 annealed,621,276,50.0,160.0,193000,743000,0.3,8030,0.0,0.0
ANSI ANSI Steel SAE 30321 annealed,600,241,55.0,150.0,193000,743000,0.3,8030,0.0,0.0
ANSI ANSI Steel SAE 30347 annealed,634,241,50.0,160.0,193000,743000,0.3,8030,0.0,0.0
ANSI ANSI Steel SAE 30348 annealed,634,241,50.0,160.0,193000,743000,0.3,8030,0.0,0.0
ANSI ANSI Steel SAE 51403 annealed,517,276,30.0,155.0,200000,769000,0.3,8030,0.0,0.0
ANSI ANSI Steel SAE 51405 annealed,483,276,30.0,150.0,200000,769000,0.3,8030,0.0,0.0
ANSI ANSI Steel SAE 51410 annealed,517,276,30.0,155.0,200000,769000,0.3,8030,0.0,0.0
ANSI ANSI Steel SAE 51414 annealed,827,655,17.0,235.0,200000,769000,0.3,8030,0.0,0.0
ANSI ANSI Steel SAE 51416 annealed,517,276,30.0,155.0,200000,769000,0.3,8030,0.0,0.0
ANSI ANSI Steel SAE 51420 annealed,655,345,25.0,195.0,200000,769000,0.3,8030,0.0,0.0
ANSI ANSI Steel SAE 51430 annealed,517,310,30.0,155.0,200000,769000,0.3,8030,0.0,0.0
ANSI ANSI Steel SAE 51430F annealed,552,379,25.0,170.0,200000,769000,0.3,8030,0.0,0.0
ANSI ANSI Steel SAE 51431 annealed,862,655,20.0,260.0,200000,769000,0.3,8030,0.0,0.0
ANSI ANSI Steel SAE 51440A annealed,724,414,20.0,215.0,200000,769000,0.3,8030,0.0,0.0
ANSI ANSI Steel SAE 51440C annealed,758,448,13.0,230.0,200000,769000,0.3,8030,0.0,0.0
ANSI ANSI Steel SAE 51446 annealed,552,345,23.0,170.0,200000,769000,0.3,8030,0.0,0.0
ANSI ANSI Steel SAE 51501 annealed,483,207,28.0,160.0,200000,769000,0.3,8030,0.0,0.0
ANSI ANSI Steel SAE 51502 annealed,483,207,30.0,150.0,200000,769000,0.3,8030,0.0,0.0
ANSI ANSI Grey cast iron class 20 Desconhecido,138,138,0.0,0.0,80000,32000,0.25,7160,248.0,0.0
ANSI ANSI Grey cast iron class 25 Desconhecido,172,172,0.0,0.0,98000,39000,0.25,7160,303.0,0.0
ANSI ANSI Grey cast iron class 30 Desconhecido,207,207,0.0,0.0,100000,40000,0.25,7160,331.0,0.0
ANSI ANSI Grey cast iron class 35 Desconhecido,241,241,0.0,0.0,110000,44000,0.25,7160,386.0,0.0
ANSI ANSI Grey cast iron class 40 Desconhecido,276,276,0.0,0.0,117000,47000,0.25,7160,427.0,0.0
ANSI ANSI Grey cast iron class 50 Desconhecido,345,345,0.0,0.0,124000,50000,0.25,7160,517.0,0.0
ANSI ANSI Grey cast iron class 60 Desconhecido,414,414,0.0,0.0,137000,55000,0.25,7160,593.0,0.0
ANSI ANSI Malleable cast iron Desconhecido,276,207,0.0,0.0,172000,68000,0.27,7160,207.0,0.0
ANSI ANSI Malleable cast iron Desconhecido,414,317,0.0,0.0,172000,68000,0.27,7160,310.0,0.0
ANSI ANSI Malleable cast iron Desconhecido,552,427,0.0,0.0,172000,68000,0.27,7160,414.0,0.0
ANSI ANSI Malleable cast iron Desconhecido,689,538,0.0,0.0,172000,68000,0.27,7160,517.0,0.0
ANSI ANSI Nodular cast iron Desconhecido,414,276,0.0,0.0,159000,66000,0.2,7160,331.0,0.0
ANSI ANSI Nodular cast iron Desconhecido,552,365,0.0,0.0,159000,66000,0.2,7160,441.0,0.0
ANSI ANSI Nodular cast iron Desconhecido,689,455,0.0,0.0,159000,66000,0.2,7160,552.0,0.0
ANSI ANSI Nodular cast iron Desconhecido,827,552,0.0,0.0,159000,66000,0.2,7160,662.0,0.0
ANSI ANSI Copper Alloy C80100 Desconhecido,172,62,40.0,0.0,108000,40000,0.35,8930,0.0,0.0
ANSI ANSI High-Copper Alloy C81300 Desconhecido,365,248,11.0,0.0,108000,40000,0.35,8930,0.0,0.0
ANSI ANSI High-Copper Alloy C81500 Desconhecido,352,276,17.0,0.0,108000,40000,0.35,8930,0.0,0.0
ANSI ANSI High-Copper Alloy C81700 Desconhecido,634,469,8.0,0.0,108000,40000,0.35,8930,0.0,0.0
ANSI ANSI Red brass C83300 Desconhecido,221,69,35.0,0.0,100000,37000,0.34,8500,0.0,0.0
ANSI ANSI Red brass C83400 Desconhecido,241,69,30.0,0.0,100000,37000,0.34,8500,0.0,0.0
ANSI ANSI Red brass C83600 Desconhecido,255,117,30.0,0.0,100000,37000,0.34,8500,0.0,0.0
ANSI ANSI Red brass C83800 Desconhecido,241,110,25.0,0.0,100000,37000,0.34,8500,0.0,0.0
ANSI ANSI Semi-red Brass C84200 Desconhecido,241,97,27.0,0.0,100000,37000,0.34,8500,0.0,0.0
ANSI ANSI Semi-red Brass C84400 Desconhecido,234,97,26.0,0.0,100000,37000,0.34,8500,0.0,0.0
ANSI ANSI Semi-red Brass C84500 Desconhecido,241,97,28.0,0.0,100000,37000,0.34,8500,0.0,0.0
ANSI ANSI Semi-red Brass C84800 Desconhecido,241,97,30.0,0.0,100000,37000,0.34,8500,0.0,0.0
ANSI ANSI Yellow Brass C85200 Desconhecido,262,90,35.0,0.0,100000,37000,0.34,8500,0.0,0.0
ANSI ANSI Yellow Brass C85400 Desconhecido,234,83,35.0,0.0,100000,37000,0.34,8500,0.0,0.0
ANSI ANSI Yellow Brass C85500 Desconhecido,414,159,40.0,0.0,100000,37000,0.34,8500,0.0,0.0
ANSI ANSI Yellow Brass C85700 Desconhecido,345,124,40.0,0.0,100000,37000,0.34,8500,0.0,0.0
ANSI ANSI Yellow Brass C85800 Desconhecido,379,207,15.0,0.0,100000,37000,0.34,8500,0.0,0.0
ANSI ANSI Manganese Bronze C86100 Desconhecido,655,345,20.0,0.0,120000,45000,0.31,8800,0.0,0.0
ANSI ANSI Manganese Bronze C86200 Desconhecido,655,331,20.0,0.0,120000,45000,0.31,8800,0.0,0.0
ANSI ANSI Manganese Bronze C86300 Desconhecido,793,572,15.0,0.0,120000,45000,0.31,8800,0.0,0.0
ANSI ANSI Manganese Bronze C86400 Desconhecido,448,172,20.0,0.0,120000,45000,0.31,8800,0.0,0.0
ANSI ANSI Manganese Bronze C86500 Desconhecido,490,193,30.0,0.0,120000,45000,0.31,8800,0.0,0.0
ANSI ANSI Manganese Bronze C86700 Desconhecido,586,290,20.0,0.0,120000,45000,0.31,8800,0.0,0.0
ANSI ANSI Manganese Bronze C86800 Desconhecido,565,262,22.0,0.0,120000,45000,0.31,8800,0.0,0.0
ANSI ANSI Silicon Brass C87200 Desconhecido,379,172,30.0,0.0,120000,45000,0.31,8800,0.0,0.0
ANSI ANSI Silicon Bronze C87400 Desconhecido,379,165,30.0,0.0,120000,45000,0.31,8800,0.0,0.0
ANSI ANSI Silicon Bronze C87500 Desconhecido,462,207,21.0,0.0,120000,45000,0.31,8800,0.0,0.0
ANSI ANSI Silicon Bronze C87600 Desconhecido,455,221,20.0,0.0,120000,45000,0.31,8800,0.0,0.0
ANSI ANSI Silicon Bronze C87800 Desconhecido,586,345,25.0,0.0,120000,45000,0.31,8800,0.0,0.0
ANSI ANSI Silicon Bronze C87900 Desconhecido,483,241,25.0,0.0,120000,45000,0.31,8800,0.0,0.0
ANSI ANSI Tin Bronze C90200 Desconhecido,262,110,30.0,0.0,120000,45000,0.31,8800,0.0,0.0
ANSI ANSI Tin Bronze C90300 Desconhecido,310,145,30.0,0.0,120000,45000,0.31,8800,0.0,0.0
ANSI ANSI Tin Bronze C90500 Desconhecido,310,152,25.0,0.0,120000,45000,0.31,8800,0.0,0.0
ANSI ANSI Tin Bronze C90700 Desconhecido,303,152,20.0,0.0,120000,45000,0.31,8800,0.0,0.0
ANSI ANSI Tin Bronze C90900 Desconhecido,276,138,15.0,0.0,120000,45000,0.31,8800,0.0,0.0
ANSI ANSI Tin Bronze C91000 Desconhecido,221,172,2.0,0.0,120000,45000,0.31,8800,0.0,0.0
ANSI ANSI Tin Bronze C91100 Desconhecido,241,172,2.0,0.0,120000,45000,0.31,8800,0.0,0.0
ANSI ANSI Tin Bronze C91300 Desconhecido,241,207,0.5,0.0,120000,45000,0.31,8800,0.0,0.0
ANSI ANSI Tin Bronze C91600 Desconhecido,303,152,16.0,0.0,120000,45000,0.31,8800,0.0,0.0
ANSI ANSI Tin Bronze C91700 Desconhecido,303,152,16.0,0.0,120000,45000,0.31,8800,0.0,0.0
ANSI ANSI Leaded Tin Bronze C92200 Desconhecido,276,138,30.0,0.0,120000,45000,0.31,8800,0.0,0.0
ANSI ANSI Leaded Tin Bronze C92300 Desconhecido,276,138,25.0,0.0,120000,45000,0.31,8800,0.0,0.0
ANSI ANSI Leaded Tin Bronze C92500 Desconhecido,303,138,20.0,0.0,120000,45000,0.31,8800,0.0,0.0
ANSI ANSI Leaded Tin Bronze C92600 Desconhecido,303,138,30.0,0.0,120000,45000,0.31,8800,0.0,0.0
ANSI ANSI Leaded Tin Bronze C92700 Desconhecido,290,145,20.0,0.0,120000,45000,0.31,8800,0.0,0.0
ANSI ANSI Leaded Tin Bronze C92800 Desconhecido,276,207,0.0,0.0,120000,45000,0.31,8800,0.0,0.0
ANSI ANSI Leaded Tin Bronze C92900 Desconhecido,324,179,20.0,0.0,120000,45000,0.31,8800,0.0,0.0
ANSI ANSI High Leaded Tin Bronze C93200 Desconhecido,241,124,20.0,0.0,120000,45000,0.31,8800,0.0,0.0
ANSI ANSI High Leaded Tin Bronze C93400 Desconhecido,221,110,20.0,0.0,120000,45000,0.31,8800,0.0,0.0
ANSI ANSI High Leaded Tin Bronze C93500 Desconhecido,221,110,20.0,0.0,120000,45000,0.31,8800,0.0,0.0
ANSI ANSI High Leaded Tin Bronze C93700 Desconhecido,241,124,20.0,0.0,120000,45000,0.31,8800,0.0,0.0
ANSI ANSI High Leaded Tin Bronze C93800 Desconhecido,207,110,18.0,0.0,120000,45000,0.31,8800,0.0,0.0
ANSI ANSI High Leaded Tin Bronze C93900 Desconhecido,221,152,7.0,0.0,120000,45000,0.31,8800,0.0,0.0
ANSI ANSI High Leaded Tin Bronze C94300 Desconhecido,186,90,15.0,0.0,120000,45000,0.31,8800,0.0,0.0
ANSI ANSI High Leaded Tin Bronze C94400 Desconhecido,221,110,18.0,0.0,120000,45000,0.31,8800,0.0,0.0
ANSI ANSI High Leaded Tin Bronze C94500 Desconhecido,172,83,12.0,0.0,120000,45000,0.31,8800,0.0,0.0
ANSI ANSI Nickel-Tin Bronze C94700 Desconhecido,345,159,35.0,0.0,120000,45000,0.31,8800,0.0,0.0
ANSI ANSI Nickel-Tin Bronze C94800 Desconhecido,310,159,35.0,0.0,120000,45000,0.31,8800,0.0,0.0
ANSI ANSI Aluminum Bronze C95200 Desconhecido,552,186,35.0,0.0,120000,45000,0.32,8800,0.0,0.0
ANSI ANSI Aluminum Bronze C95300 Desconhecido,517,186,25.0,0.0,120000,45000,0.32,8800,0.0,0.0
ANSI ANSI Aluminum Bronze C95400 Desconhecido,586,241,18.0,0.0,120000,45000,0.32,8800,0.0,0.0
ANSI ANSI Aluminum Bronze C95500 Desconhecido,689,303,12.0,0.0,120000,45000,0.32,8800,0.0,0.0
ANSI ANSI Aluminum Bronze C95600 Desconhecido,517,234,18.0,0.0,120000,45000,0.32,8800,0.0,0.0
ANSI ANSI Aluminum Bronze C95700 Desconhecido,655,310,26.0,0.0,120000,45000,0.32,8800,0.0,0.0
ANSI ANSI Aluminum Bronze C95800 Desconhecido,655,262,25.0,0.0,120000,45000,0.32,8800,0.0,0.0
ANSI ANSI Copper-Nickel C96200 Desconhecido,310,172,20.0,0.0,100000,37000,0.34,8500,0.0,0.0
ANSI ANSI Copper-Nickel C96300 Desconhecido,517,379,10.0,0.0,100000,37000,0.34,8500,0.0,0.0
ANSI ANSI Copper-Nickel C96400 Desconhecido,469,255,28.0,0.0,100000,37000,0.34,8500,0.0,0.0
ANSI ANSI Copper-Nickel C96600 Desconhecido,758,483,7.0,0.0,100000,37000,0.34,8500,0.0,0.0
ANSI ANSI Nickel Silver C97300 Desconhecido,241,117,20.0,0.0,100000,37000,0.34,8500,0.0,0.0
ANSI ANSI Nickel Silver C97400 Desconhecido,262,117,20.0,0.0,100000,37000,0.34,8500,0.0,0.0
ANSI ANSI Nickel Silver C97600 Desconhecido,310,165,20.0,0.0,100000,37000,0.34,8500,0.0,0.0
ANSI ANSI Nickel Silver C97800 Desconhecido,379,207,15.0,0.0,100000,37000,0.34,8500,0.0,0.0
ANSI ANSI Special Alloy C99300 Desconhecido,655,379,2.0,0.0,100000,37000,0.34,8500,0.0,0.0
ANSI ANSI Special Alloy C99400 Desconhecido,455,234,25.0,0.0,100000,37000,0.34,8500,0.0,0.0
ANSI ANSI Special Alloy C99500 Desconhecido,483,276,12.0,0.0,100000,37000,0.34,8500,0.0,0.0
ANSI ANSI Special Alloy C99700 Desconhecido,379,172,25.0,0.0,100000,37000,0.34,8500,0.0,0.0
ANSI ANSI Special Alloy C99750 Desconhecido,448,221,30.0,0.0,100000,37000,0.34,8500,0.0,0.0
ANSI ANSI Copper Alloy C10100 Desconhecido,221,69,55.0,0.0,108000,40000,0.35,8930,0.0,0.0
ANSI ANSI Copper Alloy C15000 Desconhecido,200,41,54.0,0.0,108000,40000,0.35,8930,0.0,0.0
ANSI ANSI Copper Alloy C15500 Desconhecido,276,124,40.0,0.0,108000,40000,0.35,8930,0.0,0.0
ANSI ANSI Copper Alloy C15715 Desconhecido,359,303,27.0,0.0,108000,40000,0.35,8930,0.0,0.0
ANSI ANSI Copper Alloy C15720 Desconhecido,441,372,25.0,0.0,108000,40000,0.35,8930,0.0,0.0
ANSI ANSI Copper Alloy C15760 Desconhecido,483,448,22.0,0.0,108000,40000,0.35,8930,0.0,0.0
ANSI ANSI Copper Alloy C16200 Desconhecido,241,48,57.0,0.0,108000,40000,0.35,8930,0.0,0.0
ANSI ANSI Copper Alloy C16500 Desconhecido,276,97,53.0,0.0,108000,40000,0.35,8930,0.0,0.0
ANSI ANSI Copper Alloy C17000 Desconhecido,483,221,45.0,0.0,108000,40000,0.35,8930,0.0,0.0
ANSI ANSI Copper Alloy C17300 Desconhecido,469,172,48.0,0.0,108000,40000,0.35,8930,0.0,0.0
ANSI ANSI Copper Alloy C17500 Desconhecido,310,172,28.0,0.0,108000,40000,0.35,8930,0.0,0.0
ANSI ANSI Copper Alloy C18200 Desconhecido,234,97,40.0,0.0,108000,40000,0.35,8930,0.0,0.0
ANSI ANSI Copper Alloy C18900 Desconhecido,262,62,48.0,0.0,108000,40000,0.35,8930,0.0,0.0
ANSI ANSI Copper Alloy C19000 Desconhecido,262,138,50.0,0.0,108000,40000,0.35,8930,0.0,0.0
ANSI ANSI Copper Alloy C19100 Desconhecido,248,69,27.0,0.0,108000,40000,0.35,8930,0.0,0.0
ANSI ANSI Copper Alloy C19200 Desconhecido,255,76,40.0,0.0,108000,40000,0.35,8930,0.0,0.0
ANSI ANSI Copper Alloy C19400 Desconhecido,310,165,32.0,0.0,108000,40000,0.35,8930,0.0,0.0
ANSI ANSI Copper Alloy C19500 Desconhecido,552,448,15.0,0.0,108000,40000,0.35,8930,0.0,0.0
ANSI ANSI Copper Alloy C21000 Desconhecido,234,69,45.0,0.0,108000,40000,0.35,8930,0.0,0.0
ANSI ANSI Commercial bronze C22000 Desconhecido,255,69,50.0,0.0,105000,40000,0.32,8800,0.0,0.0
ANSI ANSI Red brass C23000 Desconhecido,269,69,55.0,0.0,105000,40000,0.32,8800,0.0,0.0
ANSI ANSI Low brass C24000 Desconhecido,290,83,55.0,0.0,105000,40000,0.32,8800,0.0,0.0
ANSI ANSI Cartridge brass C26000 Desconhecido,303,76,66.0,0.0,105000,40000,0.32,8800,0.0,0.0
ANSI ANSI Yellow brass C26800 Desconhecido,317,97,65.0,0.0,105000,40000,0.32,8800,0.0,0.0
ANSI ANSI Muntz metal C28000 Desconhecido,372,145,52.0,0.0,105000,40000,0.32,8800,0.0,0.0
ANSI ANSI Leaded commercial bronze C31400 Desconhecido,255,83,45.0,0.0,105000,40000,0.32,8800,0.0,0.0
ANSI ANSI Low-leaded brass C33000 Desconhecido,324,103,60.0,0.0,105000,40000,0.32,8800,0.0,0.0
ANSI ANSI High-leaded brass C34200 Desconhecido,338,117,52.0,0.0,105000,40000,0.32,8800,0.0,0.0
ANSI ANSI Medium-leaded brass C35000 Desconhecido,310,90,66.0,0.0,105000,40000,0.32,8800,0.0,0.0
ANSI ANSI Leaded Muntz metal C36500 As hot rolled,372,138,45.0,0.0,105000,40000,0.32,8800,0.0,0.0
ANSI ANSI Architectural bronze C38500 As extruded,414,138,30.0,0.0,105000,40000,0.32,8800,0.0,0.0
ANSI ANSI Copper Alloy C40500 Desconhecido,269,83,49.0,0.0,105000,40000,0.32,8800,0.0,0.0
ANSI ANSI Copper Alloy C40800 Desconhecido,290,90,43.0,0.0,105000,40000,0.32,8800,0.0,0.0
ANSI ANSI Copper Alloy C41100 Desconhecido,269,76,43.0,0.0,105000,40000,0.32,8800,0.0,0.0
ANSI ANSI Copper Alloy C41300 Desconhecido,283,83,45.0,0.0,105000,40000,0.32,8800,0.0,0.0
ANSI ANSI Copper Alloy C41500 Desconhecido,317,117,44.0,0.0,105000,40000,0.32,8800,0.0,0.0
ANSI ANSI Copper Alloy C42200 Desconhecido,296,103,46.0,0.0,105000,40000,0.32,8800,0.0,0.0
ANSI ANSI Copper Alloy C42500 Desconhecido,310,124,49.0,0.0,105000,40000,0.32,8800,0.0,0.0
ANSI ANSI Copper Alloy C43000 Desconhecido,317,124,55.0,0.0,105000,40000,0.32,8800,0.0,0.0
ANSI ANSI Copper Alloy C43400 Desconhecido,310,103,49.0,0.0,105000,40000,0.32,8800,0.0,0.0
ANSI ANSI Copper Alloy C43500 Desconhecido,317,110,46.0,0.0,105000,40000,0.32,8800,0.0,0.0
ANSI ANSI Copper Alloy C44300 Desconhecido,331,124,65.0,0.0,105000,40000,0.32,8800,0.0,0.0
ANSI ANSI Copper Alloy C46400 Desconhecido,379,172,50.0,0.0,105000,40000,0.32,8800,0.0,0.0
ANSI ANSI Copper Alloy C48200 Desconhecido,386,172,43.0,0.0,105000,40000,0.32,8800,0.0,0.0
ANSI ANSI Copper Alloy C48500 Desconhecido,393,172,40.0,0.0,105000,40000,0.32,8800,0.0,0.0
ANSI ANSI Copper Alloy C50500 Desconhecido,276,97,48.0,0.0,105000,40000,0.32,8800,0.0,0.0
ANSI ANSI Copper Alloy C51000 Desconhecido,324,131,64.0,0.0,105000,40000,0.32,8800,0.0,0.0
ANSI ANSI Copper Alloy C51100 Desconhecido,317,345,48.0,0.0,105000,40000,0.32,8800,0.0,0.0
ANSI ANSI Copper Alloy C52100 Desconhecido,379,165,70.0,0.0,105000,40000,0.32,8800,0.0,0.0
ANSI ANSI Copper Alloy C52400 Desconhecido,455,193,70.0,0.0,105000,40000,0.32,8800,0.0,0.0
ANSI ANSI Copper Alloy C54400 Desconhecido,303,131,50.0,0.0,105000,40000,0.32,8800,0.0,0.0
ANSI ANSI Copper Alloy C60800 Desconhecido,414,186,55.0,0.0,105000,40000,0.32,8800,0.0,0.0
ANSI ANSI Copper Alloy C61000 Desconhecido,359,117,45.0,0.0,105000,40000,0.32,8800,0.0,0.0
ANSI ANSI Copper Alloy C61300 Desconhecido,483,207,42.0,0.0,105000,40000,0.32,8800,0.0,0.0
ANSI ANSI Copper Alloy C61400 Desconhecido,524,228,45.0,0.0,105000,40000,0.32,8800,0.0,0.0
ANSI ANSI Copper Alloy C61500 Desconhecido,483,152,55.0,0.0,105000,40000,0.32,8800,0.0,0.0
ANSI ANSI Copper Alloy C61800 Desconhecido,552,269,28.0,0.0,105000,40000,0.32,8800,0.0,0.0
ANSI ANSI Copper Alloy C61900 Desconhecido,634,338,30.0,0.0,105000,40000,0.32,8800,0.0,0.0
ANSI ANSI Copper Alloy C62300 Desconhecido,517,241,35.0,0.0,105000,40000,0.32,8800,0.0,0.0
ANSI ANSI Copper Alloy C62400 Desconhecido,621,276,18.0,0.0,105000,40000,0.32,8800,0.0,0.0
ANSI ANSI Copper Alloy C62500 As extruded,689,379,21.0,0.0,105000,40000,0.32,8800,0.0,0.0
ANSI ANSI Copper Alloy C63000 Desconhecido,621,345,20.0,0.0,105000,40000,0.32,8800,0.0,0.0
ANSI ANSI Copper Alloy C63200 Desconhecido,621,310,25.0,0.0,105000,40000,0.32,8800,0.0,0.0
ANSI ANSI Copper Alloy C63800 Desconhecido,565,372,36.0,0.0,105000,40000,0.32,8800,0.0,0.0
ANSI ANSI Copper Alloy C64200 Desconhecido,517,241,32.0,0.0,105000,40000,0.32,8800,0.0,0.0
ANSI ANSI Copper Alloy C65100 Desconhecido,276,103,55.0,0.0,105000,40000,0.32,8800,0.0,0.0
ANSI ANSI Copper Alloy C65500 Desconhecido,386,145,63.0,0.0,105000,40000,0.32,8800,0.0,0.0
ANSI ANSI Copper Alloy C66700 Desconhecido,316,83,60.0,0.0,105000,40000,0.32,8800,0.0,0.0
ANSI ANSI Copper Alloy C67400 Desconhecido,483,234,28.0,0.0,105000,40000,0.32,8800,0.0,0.0
ANSI ANSI Copper Alloy C67500 Desconhecido,448,207,33.0,0.0,105000,40000,0.32,8800,0.0,0.0
ANSI ANSI Copper Alloy C68700 Desconhecido,414,186,55.0,0.0,105000,40000,0.32,8800,0.0,0.0
ANSI ANSI Copper Alloy C68800 Desconhecido,565,379,36.0,0.0,105000,40000,0.32,8800,0.0,0.0
ANSI ANSI Copper Alloy C69000 Desconhecido,565,359,35.0,0.0,105000,40000,0.32,8800,0.0,0.0
ANSI ANSI Copper Alloy C69400 Desconhecido,552,276,25.0,0.0,105000,40000,0.32,8800,0.0,0.0
ANSI ANSI Copper Alloy C70400 Desconhecido,262,276,46.0,0.0,105000,40000,0.32,8800,0.0,0.0
ANSI ANSI Copper Alloy C70600 Desconhecido,303,110,42.0,0.0,105000,40000,0.32,8800,0.0,0.0
ANSI ANSI Copper Alloy C71000 Desconhecido,338,90,40.0,0.0,105000,40000,0.32,8800,0.0,0.0
ANSI ANSI Copper Alloy C71500 Desconhecido,372,138,45.0,0.0,105000,40000,0.32,8800,0.0,0.0
ANSI ANSI Copper Alloy C72200 Desconhecido,317,124,46.0,0.0,105000,40000,0.32,8800,0.0,0.0
ANSI ANSI Copper Alloy C72500 Desconhecido,379,152,35.0,0.0,105000,40000,0.32,8800,0.0,0.0
ANSI ANSI Copper Alloy C73500 Desconhecido,345,103,37.0,0.0,105000,40000,0.32,8800,0.0,0.0
ANSI ANSI Copper Alloy C74500 Desconhecido,338,124,50.0,0.0,105000,40000,0.32,8800,0.0,0.0
ANSI ANSI Copper Alloy C75200 Desconhecido,386,172,45.0,0.0,105000,40000,0.32,8800,0.0,0.0
ANSI ANSI Copper Alloy C75400 Desconhecido,365,124,43.0,0.0,105000,40000,0.32,8800,0.0,0.0
ANSI ANSI Copper Alloy C75700 Desconhecido,359,124,48.0,0.0,105000,40000,0.32,8800,0.0,0.0
ANSI ANSI Copper Alloy C76390 Desconhecido,621,586,6.0,0.0,105000,40000,0.32,8800,0.0,0.0
ANSI ANSI Copper Alloy C77000 Desconhecido,414,186,40.0,0.0,105000,40000,0.32,8800,0.0,0.0
ANSI ANSI Copper Alloy C78200 Desconhecido,365,159,40.0,0.0,105000,40000,0.32,8800,0.0,0.0
ANSI ANSI Aluminum Alloy 201.0 Cast (T7),414,345,3.0,110.0,73000,26000,0.33,2700,0.0,0.0
ANSI ANSI Aluminum Alloy 204.0 Cast (T4),310,193,6.0,0.0,73000,26000,0.33,2700,0.0,0.0
ANSI ANSI Aluminum Alloy 208.0 Cast (F),131,83,1.5,40.0,73000,26000,0.33,2700,0.0,0.0
ANSI ANSI Aluminum Alloy 242.0 Cast (T61),221,138,0.0,90.0,73000,26000,0.33,2700,0.0,0.0
ANSI ANSI Aluminum Alloy 242.0 Cast (T77),165,90,0.0,60.0,73000,26000,0.33,2700,0.0,0.0
ANSI ANSI Aluminum Alloy 295.0 Cast (T4),200,90,6.0,45.0,73000,26000,0.33,2700,0.0,0.0
ANSI ANSI Aluminum Alloy 295.0 Cast (T6),221,138,3.0,60.0,73000,26000,0.33,2700,0.0,0.0
ANSI ANSI Aluminum Alloy 295.0 Cast (T62),248,193,0.0,80.0,73000,26000,0.33,2700,0.0,0.0
ANSI ANSI Aluminum Alloy 295.0 Cast (T7),200,110,3.0,55.0,73000,26000,0.33,2700,0.0,0.0
ANSI ANSI Aluminum Alloy 319.0 Cast (F),159,90,1.5,55.0,73000,26000,0.33,2700,0.0,0.0
ANSI ANSI Aluminum Alloy 319.0 Cast (T6),214,138,1.5,65.0,73000,26000,0.33,2700,0.0,0.0
ANSI ANSI Aluminum Alloy 328.0 Cast (F),172,97,0.0,45.0,73000,26000,0.33,2700,0.0,0.0
ANSI ANSI Aluminum Alloy 328.0 Cast (T6),234,145,0.0,65.0,73000,26000,0.33,2700,0.0,0.0
ANSI ANSI Aluminum Alloy 355.0 Cast (T51),172,124,0.0,50.0,73000,26000,0.33,2700,0.0,0.0
ANSI ANSI Aluminum Alloy 355.0 Cast (T6),221,138,2.0,70.0,73000,26000,0.33,2700,0.0,0.0
ANSI ANSI Aluminum Alloy 355.0 Cast (T71),207,152,0.0,60.0,73000,26000,0.33,2700,0.0,0.0
ANSI ANSI Aluminum Alloy C355.0 Cast (T6),248,172,2.5,75.0,73000,26000,0.33,2700,0.0,0.0
ANSI ANSI Aluminum Alloy 356.0 Cast (T51),159,110,0.0,45.0,73000,26000,0.33,2700,0.0,0.0
ANSI ANSI Aluminum Alloy 356.0 Cast (T6),207,138,3.0,55.0,73000,26000,0.33,2700,0.0,0.0
ANSI ANSI Aluminum Alloy 356.0 Cast (T7),214,200,0.0,60.0,73000,26000,0.33,2700,0.0,0.0
ANSI ANSI Aluminum Alloy 356.0 Cast (T71),172,124,3.0,45.0,73000,26000,0.33,2700,0.0,0.0
ANSI ANSI Aluminum Alloy A356.0 Cast (T6),234,165,3.5,70.0,73000,26000,0.33,2700,0.0,0.0
ANSI ANSI Aluminum Alloy 443.0 Cast (F),117,48,3.0,25.0,73000,26000,0.33,2700,0.0,0.0
ANSI ANSI Aluminum Alloy B443.0 Cast (F),117,41,3.0,25.0,73000,26000,0.33,2700,0.0,0.0
ANSI ANSI Aluminum Alloy 512.0 Cast (F),117,69,0.0,35.0,73000,26000,0.33,2700,0.0,0.0
ANSI ANSI Aluminum Alloy 514.0 Cast (F),152,62,6.0,35.0,73000,26000,0.33,2700,0.0,0.0
ANSI ANSI Aluminum Alloy 520.0 Cast (T4),290,152,12.0,60.0,73000,26000,0.33,2700,0.0,0.0
ANSI ANSI Aluminum Alloy 535.0 Cast (F or T5),241,124,9.0,60.0,73000,26000,0.33,2700,0.0,0.0
ANSI ANSI Aluminum Alloy 705.0 Cast (F or T5),207,117,5.0,50.0,73000,26000,0.33,2700,0.0,0.0
ANSI ANSI Aluminum Alloy 707.0 Cast (T5),228,152,2.0,70.0,73000,26000,0.33,2700,0.0,0.0
ANSI ANSI Aluminum Alloy 707.0 Cast (T7),255,207,0.0,65.0,73000,26000,0.33,2700,0.0,0.0
ANSI ANSI Aluminum Alloy 710.0 Cast (F or T5),221,138,2.0,60.0,73000,26000,0.33,2700,0.0,0.0
ANSI ANSI Aluminum Alloy 712.0 Cast (F or T5),234,172,4.0,60.0,73000,26000,0.33,2700,0.0,0.0
ANSI ANSI Aluminum Alloy 713.0 Cast (F or T5),221,152,3.0,60.0,73000,26000,0.33,2700,0.0,0.0
ANSI ANSI Aluminum Alloy 771.0 Cast (T5),290,262,1.5,85.0,73000,26000,0.33,2700,0.0,0.0
ANSI ANSI Aluminum Alloy 771.0 Cast (T51),221,186,3.0,70.0,73000,26000,0.33,2700,0.0,0.0
ANSI ANSI Aluminum Alloy 771.0 Cast (T52),248,207,1.5,70.0,73000,26000,0.33,2700,0.0,0.0
ANSI ANSI Aluminum Alloy 771.0 Cast (T53),248,186,1.5,0.0,73000,26000,0.33,2700,0.0,0.0
ANSI ANSI Aluminum Alloy 771.0 Cast (T6),290,241,5.0,75.0,73000,26000,0.33,2700,0.0,0.0
ANSI ANSI Aluminum Alloy 771.0 Cast (T71),331,310,2.0,105.0,73000,26000,0.33,2700,0.0,0.0
ANSI ANSI Aluminum Alloy 852.0 Cast (T5),165,124,0.0,45.0,73000,26000,0.33,2700,0.0,0.0
ANSI ANSI Aluminum Alloy 1060-O Wrought,69,28,43.0,19.0,73000,26000,0.33,2700,0.0,0.0
ANSI ANSI Aluminum Alloy 1060-H12 Wrought,83,76,16.0,23.0,73000,26000,0.33,2700,0.0,0.0
ANSI ANSI Aluminum Alloy 1060-H14 Wrought,97,90,12.0,26.0,73000,26000,0.33,2700,0.0,0.0
ANSI ANSI Aluminum Alloy 1060-H16 Wrought,110,103,8.0,30.0,73000,26000,0.33,2700,0.0,0.0
ANSI ANSI Aluminum Alloy 1060-H18 Wrought,131,124,6.0,35.0,73000,26000,0.33,2700,0.0,0.0
ANSI ANSI Aluminum Alloy 1100-O Wrought,90,34,35.0,23.0,73000,26000,0.33,2700,0.0,0.0
ANSI ANSI Aluminum Alloy 1100-H12 Wrought,110,103,12.0,28.0,73000,26000,0.33,2700,0.0,0.0
ANSI ANSI Aluminum Alloy 1100-H14 Wrought,124,117,9.0,32.0,73000,26000,0.33,2700,0.0,0.0
ANSI ANSI Aluminum Alloy 1100-H16 Wrought,145,138,6.0,38.0,73000,26000,0.33,2700,0.0,0.0
ANSI ANSI Aluminum Alloy 1100-H18 Wrought,165,152,5.0,44.0,73000,26000,0.33,2700,0.0,0.0
ANSI ANSI Aluminum Alloy 1350-O Wrought,83,28,0.0,0.0,73000,26000,0.33,2700,0.0,0.0
ANSI ANSI Aluminum Alloy 1350-H12 Wrought,97,83,0.0,0.0,73000,26000,0.33,2700,0.0,0.0
ANSI ANSI Aluminum Alloy 1350-H14 Wrought,110,97,0.0,0.0,73000,26000,0.33,2700,0.0,0.0
ANSI ANSI Aluminum Alloy 1350-H16 Wrought,124,110,0.0,0.0,73000,26000,0.33,2700,0.0,0.0
ANSI ANSI Aluminum Alloy 1350-H19 Wrought,186,165,0.0,0.0,73000,26000,0.33,2700,0.0,0.0
ANSI ANSI Aluminum Alloy 2011-T3 Wrought,379,296,15.0,95.0,73000,26000,0.33,2700,0.0,0.0
ANSI ANSI Aluminum Alloy 2011-T8 Wrought,407,310,12.0,100.0,73000,26000,0.33,2700,0.0,0.0
ANSI ANSI Aluminum Alloy 2014-O Wrought,186,97,18.0,45.0,73000,26000,0.33,2700,0.0,0.0
ANSI ANSI Aluminum Alloy 2014-T4 Wrought,427,290,20.0,105.0,73000,26000,0.33,2700,0.0,0.0
ANSI ANSI Aluminum Alloy 2014-T451 Wrought,427,290,20.0,105.0,73000,26000,0.33,2700,0.0,0.0
ANSI ANSI Aluminum Alloy 2014-T6 Wrought,483,414,13.0,135.0,73000,26000,0.33,2700,0.0,0.0
ANSI ANSI Aluminum Alloy 2014-T651 Wrought,483,414,13.0,135.0,73000,26000,0.33,2700,0.0,0.0
ANSI ANSI Aluminum Alloy Alclad 2014-O Wrought,172,69,21.0,0.0,73000,26000,0.33,2700,0.0,0.0
ANSI ANSI Aluminum Alloy Alclad 2014-T3 Wrought,434,276,20.0,0.0,73000,26000,0.33,2700,0.0,0.0
ANSI ANSI Aluminum Alloy Alclad 2014-T4 Wrought,421,255,22.0,0.0,73000,26000,0.33,2700,0.0,0.0
ANSI ANSI Aluminum Alloy Alclad 2014-T451 Wrought,421,255,22.0,0.0,73000,26000,0.33,2700,0.0,0.0
ANSI ANSI Aluminum Alloy Alclad 2014-T6 Wrought,469,414,10.0,0.0,73000,26000,0.33,2700,0.0,0.0
ANSI ANSI Aluminum Alloy Alclad 2014-T651 Wrought,469,414,10.0,0.0,73000,26000,0.33,2700,0.0,0.0
ANSI ANSI Aluminum Alloy 2017-O Wrought,179,69,22.0,45.0,73000,26000,0.33,2700,0.0,0.0
ANSI ANSI Aluminum Alloy 2017-T4 Wrought,427,276,22.0,105.0,73000,26000,0.33,2700,0.0,0.0
ANSI ANSI Aluminum Alloy 2017-T451 Wrought,427,276,22.0,105.0,73000,26000,0.33,2700,0.0,0.0
ANSI ANSI Aluminum Alloy 2018-T61 Wrought,421,317,12.0,120.0,73000,26000,0.33,2700,0.0,0.0
ANSI ANSI Aluminum Alloy 2024-O Wrought,186,76,20.0,47.0,73000,26000,0.33,2700,0.0,0.0
ANSI ANSI Aluminum Alloy 2024-T3 Wrought,483,345,18.0,120.0,73000,26000,0.33,2700,0.0,0.0
ANSI ANSI Aluminum Alloy 2024-T351 Wrought,469,324,20.0,120.0,73000,26000,0.33,2700,0.0,0.0
ANSI ANSI Aluminum Alloy 2024-T4 Wrought,469,324,20.0,120.0,73000,26000,0.33,2700,0.0,0.0
ANSI ANSI Aluminum Alloy 2024-T361 Wrought,496,393,13.0,130.0,73000,26000,0.33,2700,0.0,0.0
ANSI ANSI Aluminum Alloy Alclad 2024-O Wrought,179,76,20.0,0.0,73000,26000,0.33,2700,0.0,0.0
ANSI ANSI Aluminum Alloy Alclad 2024-T3 Wrought,448,310,18.0,0.0,73000,26000,0.33,2700,0.0,0.0
ANSI ANSI Aluminum Alloy Alclad 2024-T351 Wrought,441,290,19.0,0.0,73000,26000,0.33,2700,0.0,0.0
ANSI ANSI Aluminum Alloy Alclad 2024-T4 Wrought,441,290,19.0,0.0,73000,26000,0.33,2700,0.0,0.0
ANSI ANSI Aluminum Alloy Alclad 202024-T361 Wrought,462,365,11.0,0.0,73000,26000,0.33,2700,0.0,0.0
ANSI ANSI Aluminum Alloy Alclad 2024-T81 Wrought,448,414,6.0,0.0,73000,26000,0.33,2700,0.0,0.0
ANSI ANSI Aluminum Alloy Alclad 2024-T851 Wrought,448,414,6.0,0.0,73000,26000,0.33,2700,0.0,0.0
ANSI ANSI Aluminum Alloy Alclad 2024-T861 Wrought,483,455,6.0,0.0,73000,26000,0.33,2700,0.0,0.0
ANSI ANSI Aluminum Alloy 2025-T6 Wrought,400,255,19.0,110.0,73000,26000,0.33,2700,0.0,0.0
ANSI ANSI Aluminum Alloy 2036-T4 Wrought,338,193,24.0,0.0,73000,26000,0.33,2700,0.0,0.0
ANSI ANSI Aluminum Alloy 2117-T4 Wrought,296,165,27.0,70.0,73000,26000,0.33,2700,0.0,0.0
ANSI ANSI Aluminum Alloy 2218-T72 Wrought,331,255,11.0,95.0,73000,26000,0.33,2700,0.0,0.0
ANSI ANSI Aluminum Alloy 2219-O Wrought,172,76,18.0,0.0,73000,26000,0.33,2700,0.0,0.0
ANSI ANSI Aluminum Alloy 2219-T42 Wrought,359,186,20.0,0.0,73000,26000,0.33,2700,0.0,0.0
ANSI ANSI Aluminum Alloy 2219-T31 Wrought,359,248,17.0,0.0,73000,26000,0.33,2700,0.0,0.0
ANSI ANSI Aluminum Alloy 2219-T351 Wrought,359,248,17.0,0.0,73000,26000,0.33,2700,0.0,0.0
ANSI ANSI Aluminum Alloy 2219-T37 Wrought,393,317,11.0,0.0,73000,26000,0.33,2700,0.0,0.0
ANSI ANSI Aluminum Alloy 2219-T62 Wrought,414,290,10.0,0.0,73000,26000,0.33,2700,0.0,0.0
ANSI ANSI Aluminum Alloy 2219-T81 Wrought,455,352,10.0,0.0,73000,26000,0.33,2700,0.0,0.0
ANSI ANSI Aluminum Alloy 2219-T851 Wrought,455,352,10.0,0.0,73000,26000,0.33,2700,0.0,0.0
ANSI ANSI Aluminum Alloy 2219-T87 Wrought,476,393,10.0,0.0,73000,26000,0.33,2700,0.0,0.0
ANSI ANSI Aluminum Alloy 3003-O Wrought,110,41,30.0,28.0,73000,26000,0.33,2700,0.0,0.0
ANSI ANSI Aluminum Alloy 3003-H12 Wrought,131,124,10.0,35.0,73000,26000,0.33,2700,0.0,0.0
ANSI ANSI Aluminum Alloy 3003-H14 Wrought,152,145,8.0,40.0,73000,26000,0.33,2700,0.0,0.0
ANSI ANSI Aluminum Alloy 3003-H16 Wrought,179,172,5.0,47.0,73000,26000,0.33,2700,0.0,0.0
ANSI ANSI Aluminum Alloy 3003-H18 Wrought,200,186,4.0,55.0,73000,26000,0.33,2700,0.0,0.0
ANSI ANSI Aluminum Alloy Alclad 3003-O Wrought,110,41,30.0,0.0,73000,26000,0.33,2700,0.0,0.0
ANSI ANSI Aluminum Alloy Alclad 3003-H12 Wrought,131,124,10.0,0.0,73000,26000,0.33,2700,0.0,0.0
ANSI ANSI Aluminum Alloy Alclad 3003-H14 Wrought,152,145,8.0,0.0,73000,26000,0.33,2700,0.0,0.0
ANSI ANSI Aluminum Alloy Alclad 3003-H16 Wrought,179,172,5.0,0.0,73000,26000,0.33,2700,0.0,0.0
ANSI ANSI Aluminum Alloy Alclad 3003-H18 Wrought,200,186,4.0,0.0,73000,26000,0.33,2700,0.0,0.0
ANSI ANSI Aluminum Alloy 3004-O Wrought,179,69,20.0,45.0,73000,26000,0.33,2700,0.0,0.0
ANSI ANSI Aluminum Alloy 3004-H32 Wrought,214,172,10.0,52.0,73000,26000,0.33,2700,0.0,0.0
ANSI ANSI Aluminum Alloy 3004-H34 Wrought,241,200,9.0,63.0,73000,26000,0.33,2700,0.0,0.0
ANSI ANSI Aluminum Alloy 3004-H36 Wrought,262,228,5.0,70.0,73000,26000,0.33,2700,0.0,0.0
ANSI ANSI Aluminum Alloy 3004-H38 Wrought,283,248,5.0,77.0,73000,26000,0.33,2700,0.0,0.0
ANSI ANSI Aluminum Alloy Alclad 3004-O Wrought,179,69,20.0,0.0,73000,26000,0.33,2700,0.0,0.0
ANSI ANSI Aluminum Alloy Alclad 3004-H32 Wrought,214,172,10.0,0.0,73000,26000,0.33,2700,0.0,0.0
ANSI ANSI Aluminum Alloy Alclad 3004-H34 Wrought,241,200,9.0,0.0,73000,26000,0.33,2700,0.0,0.0
ANSI ANSI Aluminum Alloy Alclad 3004-H36 Wrought,262,228,5.0,0.0,73000,26000,0.33,2700,0.0,0.0
ANSI ANSI Aluminum Alloy Alclad 3004-H38 Wrought,283,248,5.0,0.0,73000,26000,0.33,2700,0.0,0.0
ANSI ANSI Aluminum Alloy 3105-O Wrought,117,55,24.0,0.0,73000,26000,0.33,2700,0.0,0.0
ANSI ANSI Aluminum Alloy 3105-H12 Wrought,152,131,7.0,0.0,73000,26000,0.33,2700,0.0,0.0
ANSI ANSI Aluminum Alloy 3105-H14 Wrought,172,152,5.0,0.0,73000,26000,0.33,2700,0.0,0.0
ANSI ANSI Aluminum Alloy 3105-H16 Wrought,193,172,4.0,0.0,73000,26000,0.33,2700,0.0,0.0
ANSI ANSI Aluminum Alloy 3105-H18 Wrought,214,193,3.0,0.0,73000,26000,0.33,2700,0.0,0.0
ANSI ANSI Aluminum Alloy 3105-H25 Wrought,179,159,8.0,0.0,73000,26000,0.33,2700,0.0,0.0
ANSI ANSI Aluminum Alloy 4032-T6 Wrought,379,317,9.0,120.0,73000,26000,0.33,2700,0.0,0.0
ANSI ANSI Aluminum Alloy 5005-O Wrought,124,41,25.0,28.0,73000,26000,0.33,2700,0.0,0.0
ANSI ANSI Aluminum Alloy 5005-H12 Wrought,138,131,10.0,0.0,73000,26000,0.33,2700,0.0,0.0
ANSI ANSI Aluminum Alloy 5005-H14 Wrought,159,152,6.0,0.0,73000,26000,0.33,2700,0.0,0.0
ANSI ANSI Aluminum Alloy 5005-H16 Wrought,179,172,5.0,0.0,73000,26000,0.33,2700,0.0,0.0
ANSI ANSI Aluminum Alloy 5005-H18 Wrought,200,193,4.0,0.0,73000,26000,0.33,2700,0.0,0.0
ANSI ANSI Aluminum Alloy 5005-H32 Wrought,138,117,11.0,36.0,73000,26000,0.33,2700,0.0,0.0
ANSI ANSI Aluminum Alloy 5005-H34 Wrought,159,138,8.0,41.0,73000,26000,0.33,2700,0.0,0.0
ANSI ANSI Aluminum Alloy 5005-H36 Wrought,179,165,6.0,46.0,73000,26000,0.33,2700,0.0,0.0
ANSI ANSI Aluminum Alloy 5005-H38 Wrought,200,186,5.0,51.0,73000,26000,0.33,2700,0.0,0.0
ANSI ANSI Aluminum Alloy 5050-O Wrought,145,55,24.0,36.0,73000,26000,0.33,2700,0.0,0.0
ANSI ANSI Aluminum Alloy 5050-H32 Wrought,172,145,9.0,46.0,73000,26000,0.33,2700,0.0,0.0
ANSI ANSI Aluminum Alloy 5050-H34 Wrought,193,165,8.0,53.0,73000,26000,0.33,2700,0.0,0.0
ANSI ANSI Aluminum Alloy 5050-H36 Wrought,207,179,7.0,58.0,73000,26000,0.33,2700,0.0,0.0
ANSI ANSI Aluminum Alloy 5050-H38 Wrought,221,200,6.0,63.0,73000,26000,0.33,2700,0.0,0.0
ANSI ANSI Aluminum Alloy 5052-O Wrought,193,90,25.0,47.0,73000,26000,0.33,2700,0.0,0.0
ANSI ANSI Aluminum Alloy 5052-H32 Wrought,228,193,12.0,60.0,73000,26000,0.33,2700,0.0,0.0
